Repository: mahierhinandar2005-cmd/SC

File: battery_dataset.csv (part 1 of 18)
Aging cycle,SOH(%),SOC(%),R_int(%),Frequency(Hz),Zmod(Ohm),Zphz(deg),Zreal(Ohm),Zimg(Ohm),OCV(V)
0,100.0,100,0.0,9946.650390625,0.01470439974218607,30.144519805908203,0.012715798802673817,0.007384296972304583,4.185768127441406
0,100.0,100,0.0,7888.72021484375,0.013828899711370468,24.649229049682617,0.012568783946335316,0.005767506547272205,4.185768127441406
0,100.0,100,0.0,6288.10986328125,0.013264499604701996,19.61996078491211,0.01249436940997839,0.004453950095921755,4.185768127441406
0,100.0,100,0.0,5039.06298828125,0.012914500199258327,15.135160446166992,0.01246652938425541,0.0033719365019351244,4.185768127441406
0,100.0,100,0.0,4001.52392578125,0.012716899625957012,11.005840301513672,0.012483007274568081,0.002427771221846342,4.185768127441406
0,100.0,100,0.0,3164.06298828125,0.012649199925363064,7.341844081878662,0.012545494362711906,0.0016164282569661736,4.185768127441406
0,100.0,100,0.0,2507.26708984375,0.012691900134086609,4.30011510848999,0.012656171806156635,0.0009516479331068695,4.185768127441406
0,100.0,100,0.0,1979.1669921875,0.012814000248908997,1.734887957572937,0.012808126397430897,0.0003879423311445862,4.185768127441406
0,100.0,100,0.0,1598.010986328125,0.01297689974308014,-0.18001049757003784,0.01297683548182249,-4.0770442865323275e-05,4.185768127441406
0,100.0,100,0.0,1257.6219482421875,0.013206399977207184,-1.9212429523468018,0.013198976404964924,-0.00044275421532802284,4.185768127441406
0,100.0,100,0.0,1004.4639892578125,0.0134547995403409,-3.1965320110321045,0.013433866202831268,-0.0007502540247514844,4.185768127441406
0,100.0,100,0.0,800.3048706054688,0.013732099905610085,-4.2088189125061035,0.013695066794753075,-0.0010078222258016467,4.185768127441406
0,100.0,100,0.0,631.0095825195312,0.014042600058019161,-4.95233678817749,0.01399017684161663,-0.0012122555635869503,4.185768127441406
0,100.0,100,0.0,498.6701965332031,0.014357900246977806,-5.51145076751709,0.014291523955762386,-0.0013790000230073929,4.185768127441406
0,100.0,100,0.0,397.24578857421875,0.014673599973320961,-5.810352802276611,0.014598213136196136,-0.0014854974579066038,4.185768127441406
0,100.0,100,0.0,319.602294921875,0.01497230026870966,-5.9435248374938965,0.01489181537181139,-0.0015503537142649293,4.185768127441406
0,100.0,100,0.0,251.11610412597656,0.015269099734723568,-5.982995986938477,0.015185927040874958,-0.001591548789292574,4.185768127441406
0,100.0,100,0.0,200.8928985595703,0.015577600337564945,-5.848606109619141,0.0154965128749609,-0.001587361446581781,4.185768127441406
0,100.0,100,0.0,158.00559997558594,0.01586969941854477,-5.6405839920043945,0.015792859718203545,-0.001559798140078783,4.185768127441406
0,100.0,100,0.0,125.55799865722656,0.01613599993288517,-5.38285493850708,0.0160648413002491,-0.0015137245645746589,4.185768127441406
0,100.0,100,0.0,99.73400115966797,0.01637209951877594,-5.1082611083984375,0.016307072713971138,-0.0014577375259250402,4.185768127441406
0,100.0,100,0.0,79.44915008544922,0.016596699133515358,-4.792116165161133,0.01653868332505226,-0.0013865003129467368,4.185768127441406
0,100.0,100,0.0,63.34458923339844,0.016790200024843216,-4.484485149383545,0.01673879846930504,-0.0013128113932907581,4.185768127441406
0,100.0,100,0.0,49.86701965332031,0.0169926006346941,-4.149901866912842,0.016948048025369644,-0.0012296888744458556,4.185768127441406
0,100.0,100,0.0,39.724578857421875,0.01715880073606968,-3.8464488983154297,0.017120148986577988,-0.0011510601034387946,4.185768127441406
0,100.0,100,0.0,31.88775062561035,0.01730710081756115,-3.571324110031128,0.017273491248488426,-0.001078076777048409,4.185768127441406
0,100.0,100,0.0,24.933509826660156,0.01745470054447651,-3.266542911529541,0.017426341772079468,-0.0009945872006937861,4.185768127441406
0,100.0,100,0.0,19.946809768676758,0.017574699595570564,-3.0193960666656494,0.017550300806760788,-0.0009257299825549126,4.185768127441406
0,100.0,100,0.0,15.943880081176758,0.01769929938018322,-2.792449951171875,0.017678283154964447,-0.0008622771711088717,4.185768127441406
0,100.0,100,0.0,12.400790214538574,0.01780020073056221,-2.6119730472564697,0.017781708389520645,-0.0008111861534416676,4.185768127441406
0,100.0,100,0.0,9.910149574279785,0.0178787000477314,-2.422208070755005,0.017862726002931595,-0.0007556059863418341,4.185768127441406
0,100.0,100,0.0,7.9719390869140625,0.017962099984288216,-2.3085310459136963,0.017947522923350334,-0.0007235235534608364,4.185768127441406
0,100.0,100,0.0,6.351625919342041,0.018057599663734436,-2.187772035598755,0.01804443635046482,-0.0006893406971357763,4.185768127441406
0,100.0,100,0.0,4.9708380699157715,0.018103299662470818,-2.1681559085845947,0.01809033937752247,-0.0006848917691968381,4.185768127441406
0,100.0,100,0.0,3.9423890113830566,0.01818149909377098,-2.101839065551758,0.01816926710307598,-0.0006668207352049649,4.185768127441406
0,100.0,100,0.0,3.1672298908233643,0.018264800310134888,-2.1665689945220947,0.01825174316763878,-0.0006904962356202304,4.185768127441406
0,100.0,100,0.0,2.4854190349578857,0.018338000401854515,-2.2139599323272705,0.018324311822652817,-0.0007084203534759581,4.185768127441406
0,100.0,100,0.0,1.9711940288543701,0.01840599998831749,-2.3693981170654297,0.018390264362096786,-0.0007609410677105188,4.185768127441406
0,100.0,100,0.0,1.5836149454116821,0.018497399985790253,-2.4841489791870117,0.01848001778125763,-0.0008017327636480331,4.185768127441406
0,100.0,100,0.0,1.2600810527801514,0.01858540065586567,-2.710102081298828,0.018564613536000252,-0.0008787654805928469,4.185768127441406
0,100.0,100,0.0,1.0016030073165894,0.018674900755286217,-3.0349159240722656,0.01864870823919773,-0.0009887334890663624,4.185768127441406
0,100.0,100,0.0,0.7971938848495483,0.018804900348186493,-3.295897960662842,0.018773796036839485,-0.0010811416432261467,4.185768127441406
0,100.0,100,0.0,0.6334459185600281,0.018907200545072556,-3.7189629077911377,0.018867386505007744,-0.0012263697572052479,4.185768127441406
0,100.0,100,0.0,0.5029507279396057,0.019076300784945488,-4.1256279945373535,0.019026868045330048,-0.0013724174350500107,4.185768127441406
0,100.0,100,0.0,0.3985969126224518,0.019239600747823715,-4.701062202453613,0.01917487569153309,-0.0015768196899443865,4.185768127441406
0,100.0,100,0.0,0.3167229890823364,0.01942639984190464,-5.2618842124938965,0.01934453472495079,-0.0017815594328567386,4.185768127441406
0,100.0,100,0.0,0.2514753043651581,0.019649600610136986,-5.898674011230469,0.01954556070268154,-0.002019379986450076,4.185768127441406
0,100.0,100,0.0,0.1996379941701889,0.0199171993881464,-6.605010032653809,0.01978500373661518,-0.00229095621034503,4.185768127441406
0,100.0,100,0.0,0.15857580304145813,0.02019380033016205,-7.395215034484863,0.0200258269906044,-0.0025992002338171005,4.185768127441406
0,100.0,100,0.0,0.12600809335708618,0.020524000748991966,-8.267391204833984,0.02031071111559868,-0.0029512078035622835,4.185768127441406
0,100.0,100,0.0,0.10007470101118088,0.02089349925518036,-9.273473739624023,0.020620429888367653,-0.0033669229596853256,4.185768127441406
0,100.0,75,0.0,9946.650390625,0.014785800129175186,30.227279663085938,0.012775451876223087,0.0074436357244849205,3.9666223526000977
0,100.0,75,0.0,7888.72021484375,0.0139098996296525,24.794979095458984,0.01262760441750288,0.005833429750055075,3.9666223526000977
0,100.0,75,0.0,6288.10986328125,0.013297400437295437,19.798830032348633,0.012511360459029675,0.004504078067839146,3.9666223526000977
0,100.0,75,0.0,5039.06298828125,0.012938500382006168,15.353949546813965,0.012476705946028233,0.0034258710220456123,3.9666223526000977
0,100.0,75,0.0,4001.52392578125,0.012736399658024311,11.275589942932129,0.012490562163293362,0.002490327227860689,3.9666223526000977
0,100.0,75,0.0,3164.06298828125,0.012653900310397148,7.640169143676758,0.012541566044092178,0.0016823522746562958,3.9666223526000977
0,100.0,75,0.0,2507.26708984375,0.012683000415563583,4.612339019775391,0.012641927227377892,0.0010198855306953192,3.9666223526000977
0,100.0,75,0.0,1979.1669921875,0.01279240008443594,2.056490898132324,0.012784160673618317,0.0004590531170833856,3.9666223526000977
0,100.0,75,0.0,1598.010986328125,0.012944700196385384,0.14117659628391266,0.01294466108083725,3.1895662687020376e-05,3.9666223526000977
0,100.0,75,0.0,1257.6219482421875,0.013159699738025665,-1.5893189907073975,0.013154637068510056,-0.0003649881109595299,3.9666223526000977
0,100.0,75,0.0,1004.4639892578125,0.013397700153291225,-2.8760409355163574,0.013380824588239193,-0.0006722336984239519,3.9666223526000977
0,100.0,75,0.0,800.3048706054688,0.013663900084793568,-3.870452880859375,0.013632736168801785,-0.0009223239030689001,3.9666223526000977
0,100.0,75,0.0,631.0095825195312,0.013967299833893776,-4.599456787109375,0.013922319747507572,-0.001120030414313078,3.9666223526000977
0,100.0,75,0.0,498.6701965332031,0.014272999949753284,-5.130227088928223,0.014215822331607342,-0.0012762881815433502,3.9666223526000977
0,100.0,75,0.0,397.24578857421875,0.014577199704945087,-5.396542072296143,0.014512588270008564,-0.0013709597988054156,3.9666223526000977
0,100.0,75,0.0,319.602294921875,0.014865799807012081,-5.489721775054932,0.014797615818679333,-0.0014221692690625787,3.9666223526000977
0,100.0,75,0.0,251.11610412597656,0.01515320036560297,-5.444596767425537,0.015084835700690746,-0.0014377840561792254,3.9666223526000977
0,100.0,75,0.0,200.8928985595703,0.01544210035353899,-5.214879035949707,0.015378182753920555,-0.001403550966642797,3.9666223526000977
0,100.0,75,0.0,158.00559997558594,0.015704700723290443,-4.89216423034668,0.015647487714886665,-0.0013393072877079248,3.9666223526000977
0,100.0,75,0.0,125.55799865722656,0.015928199514746666,-4.552000045776367,0.01587795652449131,-0.0012641230132430792,3.9666223526000977
0,100.0,75,0.0,99.73400115966797,0.016123300418257713,-4.127843856811523,0.016081474721431732,-0.0011605899780988693,3.9666223526000977
0,100.0,75,0.0,79.44915008544922,0.016292400658130646,-3.7208609580993652,0.016258057206869125,-0.0010573057224974036,3.9666223526000977
0,100.0,75,0.0,63.34458923339844,0.01643200032413006,-3.3365390300750732,0.01640414632856846,-0.0009563536732457578,3.9666223526000977
0,100.0,75,0.0,49.86701965332031,0.016553400084376335,-2.9621970653533936,0.016531283035874367,-0.0008554310770705342,3.9666223526000977
0,100.0,75,0.0,39.724578857421875,0.016656799241900444,-2.6371030807495117,0.016639159992337227,-0.0007663773722015321,3.9666223526000977
0,100.0,75,0.0,31.88775062561035,0.01673780009150505,-2.362313985824585,0.016723575070500374,-0.0006899066502228379,3.9666223526000977
0,100.0,75,0.0,24.933509826660156,0.01680609956383705,-2.098655939102173,0.016794826835393906,-0.0006154438597150147,3.9666223526000977
0,100.0,75,0.0,19.946809768676758,0.0168698001652956,-1.8957979679107666,0.016860567033290863,-0.0005580846918746829,3.9666223526000977
0,100.0,75,0.0,15.943880081176758,0.016920700669288635,-1.7374659776687622,0.016912922263145447,-0.0005130331846885383,3.9666223526000977
0,100.0,75,0.0,12.400790214538574,0.016972500830888748,-1.6129900217056274,0.016965774819254875,-0.00047774650738574564,3.9666223526000977
0,100.0,75,0.0,9.910149574279785,0.0170121006667614,-1.5339139699935913,0.017006004229187965,-0.0004553909820970148,3.9666223526000977
0,100.0,75,0.0,7.9719390869140625,0.017056699842214584,-1.492630958557129,0.017050912603735924,-0.0004442993667908013,3.9666223526000977
0,100.0,75,0.0,6.351625919342041,0.01707959920167923,-1.5177420377731323,0.017073607072234154,-0.0004523787647485733,3.9666223526000977
0,100.0,75,0.0,4.9708380699157715,0.017140399664640427,-1.4861979484558105,0.017134632915258408,-0.0004445557715371251,3.9666223526000977
0,100.0,75,0.0,3.9423890113830566,0.017178799957036972,-1.5488749742507935,0.017172522842884064,-0.0004643373831640929,3.9666223526000977
0,100.0,75,0.0,3.1672298908233643,0.01721240021288395,-1.6446889638900757,0.017205309122800827,-0.0004940181970596313,3.9666223526000977
0,100.0,75,0.0,2.4854190349578857,0.017312100157141685,-1.8084900379180908,0.017303476110100746,-0.0005463502020575106,3.9666223526000977
0,100.0,75,0.0,1.9711940288543701,0.017367200925946236,-1.9906560182571411,0.017356719821691513,-0.0006032760138623416,3.9666223526000977
0,100.0,75,0.0,1.5836149454116821,0.017412299290299416,-2.139091968536377,0.017400166019797325,-0.000649923225864768,3.9666223526000977
0,100.0,75,0.0,1.2600810527801514,0.01748879998922348,-2.4127120971679688,0.01747329719364643,-0.0007362317410297692,3.9666223526000977
0,100.0,75,0.0,1.0016030073165894,0.017562799155712128,-2.701556921005249,0.017543280497193336,-0.0008277978631667793,3.9666223526000977
0,100.0,75,0.0,0.7971938848495483,0.017667800188064575,-2.999027967453003,0.017643602564930916,-0.0009243618696928024,3.9666223526000977
0,100.0,75,0.0,0.6334459185600281,0.01777159981429577,-3.435570001602173,0.017739661037921906,-0.0010649823816493154,3.9666223526000977
0,100.0,75,0.0,0.5029507279396057,0.01790440082550049,-3.814089059829712,0.01786474511027336,-0.001190987415611744,3.9666223526000977
0,100.0,75,0.0,0.3985969126224518,0.01806030049920082,-4.345498085021973,0.018008382990956306,-0.001368439057841897,3.9666223526000977
0,100.0,75,0.0,0.3167229890823364,0.018243199214339256,-4.850793838500977,0.018177857622504234,-0.0015426671598106623,3.9666223526000977
0,100.0,75,0.0,0.2514753043651581,0.018447499722242355,-5.440164089202881,0.018364407122135162,-0.001748936832882464,3.9666223526000977
0,100.0,75,0.0,0.1996379941701889,0.018678799271583557,-6.015484809875488,0.018575945869088173,-0.001957486616447568,3.9666223526000977
0,100.0,75,0.0,0.15857580304145813,0.018945500254631042,-6.688852787017822,0.018816543743014336,-0.002206724602729082,3.9666223526000977
0,100.0,75,0.0,0.12600809335708618,0.019227100536227226,-7.375485897064209,0.019068019464612007,-0.0024682078510522842,3.9666223526000977
0,100.0,75,0.0,0.10007470101118088,0.01953130029141903,-8.162042617797852,0.019333457574248314,-0.002772920997813344,3.9666223526000977
0,100.0,50,0.0,9946.650390625,0.014832300134003162,30.12088966369629,0.012829472310841084,0.007443235721439123,3.7407407760620117
0,100.0,50,0.0,7888.72021484375,0.013963899575173855,24.679319381713867,0.012688422575592995,0.0058304741978645325,3.7407407760620117
0,100.0,50,0.0,6288.10986328125,0.013353399932384491,19.701839447021484,0.012571687810122967,0.004501771181821823,3.7407407760620117
0,100.0,50,0.0,5039.06298828125,0.01299699954688549,15.271730422973633,0.012538042850792408,0.0034233720507472754,3.7407407760620117
0,100.0,50,0.0,4001.52392578125,0.012799199670553207,11.222740173339844,0.012554453685879707,0.0024910271167755127,3.7407407760620117
0,100.0,50,0.0,3164.06298828125,0.01271750032901764,7.601998805999756,0.012605724856257439,0.0016824104823172092,3.7407407760620117
0,100.0,50,0.0,2507.26708984375,0.012747400440275669,4.593943119049072,0.012706447392702103,0.0010209846077486873,3.7407407760620117
0,100.0,50,0.0,1979.1669921875,0.012858199886977673,2.0486769676208496,0.012849980965256691,0.0004596618819050491,3.7407407760620117
0,100.0,50,0.0,1598.010986328125,0.013008699752390385,0.15429480373859406,0.01300865225493908,3.503176776575856e-05,3.7407407760620117
0,100.0,50,0.0,1257.6219482421875,0.013226499781012535,-1.5677410364151,0.01322154887020588,-0.0003618615446612239,3.7407407760620117
0,100.0,50,0.0,1004.4639892578125,0.013463599607348442,-2.847712993621826,0.013446973636746407,-0.0006688919384032488,3.7407407760620117
0,100.0,50,0.0,800.3048706054688,0.013733499683439732,-3.813378095626831,0.01370309293270111,-0.000913372146897018,3.7407407760620117
0,100.0,50,0.0,631.0095825195312,0.01403649989515543,-4.533751010894775,0.013992578722536564,-0.0011095338268205523,3.7407407760620117
0,100.0,50,0.0,498.6701965332031,0.014340000227093697,-5.039226055145264,0.014284573495388031,-0.0012595931766554713,3.7407407760620117
0,100.0,50,0.0,397.24578857421875,0.01464150007814169,-5.2800188064575195,0.014579374343156815,-0.001347359619103372,3.7407407760620117
0,100.0,50,0.0,319.602294921875,0.014925699681043625,-5.338926792144775,0.014860947616398335,-0.0013887925306335092,3.7407407760620117
0,100.0,50,0.0,251.11610412597656,0.015210900455713272,-5.198369979858398,0.015148337930440903,-0.0013781721936538815,3.7407407760620117
0,100.0,50,0.0,200.8928985595703,0.015488100238144398,-5.012150764465332,0.015428876504302025,-0.0013531489530578256,3.7407407760620117
0,100.0,50,0.0,158.00559997558594,0.01574149914085865,-4.671230792999268,0.015689212828874588,-0.0012819572584703565,3.7407407760620117
0,100.0,50,0.0,125.55799865722656,0.015948699787259102,-4.267650127410889,0.01590447872877121,-0.0011868334840983152,3.7407407760620117
0,100.0,50,0.0,99.73400115966797,0.016138199716806412,-3.8797919750213623,0.016101215034723282,-0.0010919655906036496,3.7407407760620117
0,100.0,50,0.0,79.44915008544922,0.016292499378323555,-3.480633020401001,0.016262445598840714,-0.0009891364024952054,3.7407407760620117
0,100.0,50,0.0,63.34458923339844,0.016417700797319412,-3.088412046432495,0.016393855214118958,-0.0008845341508276761,3.7407407760620117
0,100.0,50,0.0,49.86701965332031,0.016534199938178062,-2.7186880111694336,0.016515590250492096,-0.0007842543418519199,3.7407407760620117
0,100.0,50,0.0,39.724578857421875,0.016615699976682663,-2.397705078125,0.01660115271806717,-0.0006951283430680633,3.7407407760620117
0,100.0,50,0.0,31.88775062561035,0.01668649911880493,-2.1277201175689697,0.01667499542236328,-0.0006195227615535259,3.7407407760620117
0,100.0,50,0.0,24.933509826660156,0.016757499426603317,-1.8665729761123657,0.01674860715866089,-0.000545826624147594,3.7407407760620117
0,100.0,50,0.0,19.946809768676758,0.016804000362753868,-1.683568000793457,0.016796747222542763,-0.0004936943878419697,3.7407407760620117
0,100.0,50,0.0,15.943880081176758,0.016849199309945107,-1.5339009761810303,0.01684316247701645,-0.0004510265134740621,3.7407407760620117
0,100.0,50,0.0,12.400790214538574,0.016889600083231926,-1.3860340118408203,0.016884658485651016,-0.0004085340478923172,3.7407407760620117
0,100.0,50,0.0,9.910149574279785,0.016919799149036407,-1.3072140216827393,0.016915395855903625,-0.0003859949065372348,3.7407407760620117
0,100.0,50,0.0,7.9719390869140625,0.01695309951901436,-1.2671409845352173,0.01694895327091217,-0.00037490049726329744,3.7407407760620117
0,100.0,50,0.0,6.351625919342041,0.016982799395918846,-1.225322961807251,0.0169789157807827,-0.000363165105227381,3.7407407760620117
0,100.0,50,0.0,4.9708380699157715,0.017013899981975555,-1.2319869995117188,0.01700996607542038,-0.00036580857704393566,3.7407407760620117
0,100.0,50,0.0,3.9423890113830566,0.01703990064561367,-1.3210289478302002,0.01703537255525589,-0.00039284233935177326,3.7407407760620117
0,100.0,50,0.0,3.1672298908233643,0.01707950048148632,-1.3885990381240845,0.01707448437809944,-0.00041389185935258865,3.7407407760620117
0,100.0,50,0.0,2.4854190349578857,0.017148500308394432,-1.5203770399093628,0.017142463475465775,-0.0004549920849967748,3.7407407760620117
0,100.0,50,0.0,1.9711940288543701,0.017197199165821075,-1.6253470182418823,0.017190279439091682,-0.0004877788305748254,3.7407407760620117
0,100.0,50,0.0,1.5836149454116821,0.017250100150704384,-1.7795100212097168,0.01724178157746792,-0.0005356728215701878,3.7407407760620117
0,100.0,50,0.0,1.2600810527801514,0.01729539968073368,-2.00321888923645,0.017284829169511795,-0.0006045718328095973,3.7407407760620117
0,100.0,50,0.0,1.0016030073165894,0.017366500571370125,-2.2576189041137695,0.01735302060842514,-0.0006841131253167987,3.7407407760620117
0,100.0,50,0.0,0.7971938848495483,0.017436299473047256,-2.549631118774414,0.017419038340449333,-0.0007756497943773866,3.7407407760620117
0,100.0,50,0.0,0.6334459185600281,0.01752539910376072,-2.8925580978393555,0.01750306971371174,-0.0008843880495987833,3.7407407760620117
0,100.0,50,0.0,0.5029507279396057,0.0176302008330822,-3.3228209018707275,0.017600560560822487,-0.0010218757670372725,3.7407407760620117
0,100.0,50,0.0,0.3985969126224518,0.01777300052344799,-3.736876964569092,0.017735213041305542,-0.0011583478190004826,3.7407407760620117
0,100.0,50,0.0,0.3167229890823364,0.017926599830389023,-4.226146221160889,0.017877856269478798,-0.0013210703618824482,3.7407407760620117
0,100.0,50,0.0,0.2514753043651581,0.018089499324560165,-4.725124835968018,0.0180280189961195,-0.0014901321846991777,3.7407407760620117
0,100.0,50,0.0,0.1996379941701889,0.018290499225258827,-5.284611225128174,0.018212754279375076,-0.0016846125945448875,3.7407407760620117
0,100.0,50,0.0,0.15857580304145813,0.0185077004134655,-5.864354133605957,0.01841084100306034,-0.0018909997306764126,3.7407407760620117
0,100.0,50,0.0,0.12600809335708618,0.018755199387669563,-6.475535869598389,0.018635543063282967,-0.00211519212462008,3.7407407760620117
0,100.0,50,0.0,0.10007470101118088,0.019016599282622337,-7.19205904006958,0.018866978585720062,-0.002380796940997243,3.7407407760620117
0,100.0,25,0.0,9946.650390625,0.014882000163197517,30.093170166015625,0.012876072898507118,0.007461947854608297,3.4998559951782227
0,100.0,25,0.0,7888.72021484375,0.014007399789988995,24.692859649658203,0.01272656675428152,0.0058516450226306915,3.4998559951782227
0,100.0,25,0.0,6288.10986328125,0.013396100141108036,19.704559326171875,0.012611674144864082,0.004516765475273132,3.4998559951782227
0,100.0,25,0.0,5039.06298828125,0.013038800098001957,15.287480354309082,0.012577422894537449,0.0034378396812826395,3.4998559951782227
0,100.0,25,0.0,4001.52392578125,0.012834399938583374,11.221409797668457,0.012589038349688053,0.0024975857231765985,3.4998559951782227
0,100.0,25,0.0,3164.06298828125,0.012754100374877453,7.6313982009887695,0.012641136534512043,0.0016937388572841883,3.4998559951782227
0,100.0,25,0.0,2507.26708984375,0.012782000005245209,4.6277689933776855,0.012740328907966614,0.0010312774684280157,3.4998559951782227
0,100.0,25,0.0,1979.1669921875,0.01288789976388216,2.0767109394073486,0.01287943497300148,0.0004670253547374159,3.4998559951782227
0,100.0,25,0.0,1598.010986328125,0.013035199604928493,0.16484719514846802,0.013035145588219166,3.7503865314647555e-05,3.4998559951782227
0,100.0,25,0.0,1257.6219482421875,0.01325059961527586,-1.566344976425171,0.013245648704469204,-0.000362198130460456,3.4998559951782227
0,100.0,25,0.0,1004.4639892578125,0.013483799993991852,-2.8729910850524902,0.013466851785779,-0.0006758369854651392,3.4998559951782227
0,100.0,25,0.0,800.3048706054688,0.013749700039625168,-3.874631881713867,0.013718272559344769,-0.0009291160968132317,3.4998559951782227
0,100.0,25,0.0,631.0095825195312,0.014051900245249271,-4.6367669105529785,0.014005911536514759,-0.0011359351919963956,3.4998559951782227
0,100.0,25,0.0,498.6701965332031,0.014360000379383564,-5.196418762207031,0.014300981536507607,-0.0013005899963900447,3.4998559951782227
0,100.0,25,0.0,397.24578857421875,0.01466820016503334,-5.492034912109375,0.014600865542888641,-0.0014038549270480871,3.4998559951782227
0,100.0,25,0.0,319.602294921875,0.01496210042387247,-5.611727237701416,0.014890393242239952,-0.0014630929799750447,3.4998559951782227
0,100.0,25,0.0,251.11610412597656,0.015261299908161163,-5.608965873718262,0.015188230201601982,-0.001491618575528264,3.4998559951782227
0,100.0,25,0.0,200.8928985595703,0.015561000443994999,-5.377593040466309,0.015492511913180351,-0.0014583609299734235,3.4998559951782227
0,100.0,25,0.0,158.00559997558594,0.015839800238609314,-5.07006311416626,0.015777824446558952,-0.0013998242793604732,3.4998559951782227
0,100.0,25,0.0,125.55799865722656,0.016086099669337273,-4.716228008270264,0.01603163406252861,-0.0013226117007434368,3.4998559951782227
0,100.0,25,0.0,99.73400115966797,0.016288699582219124,-4.3094940185546875,0.01624264568090439,-0.0012239974457770586,3.4998559951782227
0,100.0,25,0.0,79.44915008544922,0.016469700261950493,-3.874988079071045,0.01643204875290394,-0.0011130182538181543,3.4998559951782227
0,100.0,25,0.0,63.34458923339844,0.016620000824332237,-3.466568946838379,0.016589591279625893,-0.0010049472330138087,3.4998559951782227
0,100.0,25,0.0,49.86701965332031,0.016753699630498886,-3.053605079650879,0.016729911789298058,-0.0008924735593609512,3.4998559951782227
0,100.0,25,0.0,39.724578857421875,0.016855699941515923,-2.6957008838653564,0.016837047412991524,-0.0007927488768473268,3.4998559951782227
0,100.0,25,0.0,31.88775062561035,0.016943199560046196,-2.388731002807617,0.016928477212786674,-0.0007061780779622495,3.4998559951782227
0,100.0,25,0.0,24.933509826660156,0.017019100487232208,-2.0825729370117188,0.0170078594237566,-0.0006184699013829231,3.4998559951782227
0,100.0,25,0.0,19.946809768676758,0.017077799886465073,-1.856876015663147,0.017068831250071526,-0.0005533706862479448,3.4998559951782227
0,100.0,25,0.0,15.943880081176758,0.017134299501776695,-1.6723339557647705,0.01712700165808201,-0.0005000403616577387,3.4998559951782227
0,100.0,25,0.0,12.400790214538574,0.017171800136566162,-1.5247089862823486,0.017165720462799072,-0.00045690813567489386,3.4998559951782227
0,100.0,25,0.0,9.910149574279785,0.017209399491548538,-1.3839420080184937,0.01720437966287136,-0.00041564134880900383,3.4998559951782227
0,100.0,25,0.0,7.9719390869140625,0.017245100811123848,-1.3142280578613281,0.01724056527018547,-0.0003955266438424587,3.4998559951782227
0,100.0,25,0.0,6.351625919342041,0.017279300838708878,-1.2974259853363037,0.017274871468544006,-0.00039124517934396863,3.4998559951782227
0,100.0,25,0.0,4.9708380699157715,0.017299199476838112,-1.2235050201416016,0.01729525625705719,-0.00036938232369720936,3.4998559951782227
0,100.0,25,0.0,3.9423890113830566,0.017328299582004547,-1.2640650272369385,0.017324082553386688,-0.00038226760807447135,3.4998559951782227
0,100.0,25,0.0,3.1672298908233643,0.017374200746417046,-1.333801031112671,0.01736949384212494,-0.00040442129829898477,3.4998559951782227
0,100.0,25,0.0,2.4854190349578857,0.01743430085480213,-1.4468439817428589,0.017428742721676826,-0.0004402075137477368,3.4998559951782227
0,100.0,25,0.0,1.9711940288543701,0.01748649962246418,-1.5638209581375122,0.01747998595237732,-0.000477214198326692,3.4998559951782227
0,100.0,25,0.0,1.5836149454116821,0.017518799751996994,-1.7431509494781494,0.01751069352030754,-0.0005329048726707697,3.4998559951782227
0,100.0,25,0.0,1.2600810527801514,0.01756889931857586,-1.907768964767456,0.01755916140973568,-0.0005848809378221631,3.4998559951782227
0,100.0,25,0.0,1.0016030073165894,0.017627499997615814,-2.170016050338745,0.017614858224987984,-0.0006674629985354841,3.4998559951782227
0,100.0,25,0.0,0.7971938848495483,0.01770159974694252,-2.423396110534668,0.017685769125819206,-0.000748487887904048,3.4998559951782227
0,100.0,25,0.0,0.6334459185600281,0.017774300649762154,-2.799834966659546,0.017753083258867264,-0.0008682193583808839,3.4998559951782227
0,100.0,25,0.0,0.5029507279396057,0.017872199416160583,-3.1378049850463867,0.017845405265688896,-0.0009782823035493493,3.4998559951782227
0,100.0,25,0.0,0.3985969126224518,0.01798349991440773,-3.620155096054077,0.017947616055607796,-0.0011355069000273943,3.4998559951782227
0,100.0,25,0.0,0.3167229890823364,0.018120499327778816,-4.120852947235107,0.01807365193963051,-0.0013021474005654454,3.4998559951782227
0,100.0,25,0.0,0.2514753043651581,0.018278099596500397,-4.642553806304932,0.018218129873275757,-0.0014794149901717901,3.4998559951782227
0,100.0,25,0.0,0.1996379941701889,0.01845650002360344,-5.27813720703125,0.01837824285030365,-0.0016978251514956355,3.4998559951782227
0,100.0,25,0.0,0.15857580304145813,0.018654899671673775,-5.949055194854736,0.018554432317614555,-0.001933470950461924,3.4998559951782227
0,100.0,25,0.0,0.12600809335708618,0.018881499767303467,-6.705113887786865,0.018752355128526688,-0.0022045923396945,3.4998559951782227
0,100.0,25,0.0,0.10007470101118088,0.019129600375890732,-7.564537048339844,0.018963119015097618,-0.002518275287002325,3.4998559951782227
0,100.0,0,0.0,9946.650390625,0.015165399760007858,28.857799530029297,0.013282163999974728,0.007319389842450619,2.837268829345703
0,100.0,0,0.0,7888.72021484375,0.014326199889183044,23.41231918334961,0.013146712444722652,0.005692447070032358,2.837268829345703
0,100.0,0,0.0,6288.10986328125,0.013738799840211868,18.406259536743164,0.013035943731665611,0.004338063299655914,2.837268829345703
0,100.0,0,0.0,5039.06298828125,0.013419600203633308,13.99530029296875,0.013021246530115604,0.0032454270403832197,2.837268829345703
0,100.0,0,0.0,4001.52392578125,0.013252099975943565,9.91847038269043,0.013054031878709793,0.002282629953697324,2.837268829345703
0,100.0,0,0.0,3164.06298828125,0.013207299634814262,6.308632850646973,0.013127321377396584,0.0014512718189507723,2.837268829345703
0,100.0,0,0.0,2507.26708984375,0.01327509991824627,3.2784159183502197,0.01325337402522564,0.0007591755129396915,2.837268829345703
0,100.0,0,0.0,1979.1669921875,0.013426000252366066,0.7062581181526184,0.013424980454146862,0.0001654918014537543,2.837268829345703
0,100.0,0,0.0,1598.010986328125,0.013613699935376644,-1.260754942893982,0.01361040398478508,-0.00029953609919175506,2.837268829345703
0,100.0,0,0.0,1257.6219482421875,0.013873900286853313,-3.096622943878174,0.013853642158210278,-0.0007494675228372216,2.837268829345703
0,100.0,0,0.0,1004.4639892578125,0.014158000238239765,-4.51235818862915,0.014114116318523884,-0.0011138682020828128,2.837268829345703
0,100.0,0,0.0,800.3048706054688,0.014481199905276299,-5.678644180297852,0.014410133473575115,-0.0014328982215374708,2.837268829345703
0,100.0,0,0.0,631.0095825195312,0.014851800166070461,-6.654331207275391,0.01475174818187952,-0.0017210128717124462,2.837268829345703
0,100.0,0,0.0,498.6701965332031,0.015238000079989433,-7.467236042022705,0.015108771622180939,-0.0019803186878561974,2.837268829345703
0,100.0,0,0.0,397.24578857421875,0.01563750021159649,-8.054349899291992,0.015483246184885502,-0.0021910076029598713,2.837268829345703
0,100.0,0,0.0,319.602294921875,0.016040200367569923,-8.48633098602295,0.015864577144384384,-0.0023671078961342573,2.837268829345703
0,100.0,0,0.0,251.11610412597656,0.016483299434185028,-8.883344650268555,0.016285579651594162,-0.0025454035494476557,2.837268829345703
0,100.0,0,0.0,200.8928985595703,0.01694300025701523,-9.034321784973145,0.01673281379044056,-0.0026604931335896254,2.837268829345703
0,100.0,0,0.0,158.00559997558594,0.01742910034954548,-9.142617225646973,0.01720767840743065,-0.0027693528681993484,2.837268829345703
0,100.0,0,0.0,125.55799865722656,0.017892800271511078,-9.14854907989502,0.0176651943475008,-0.002844860078766942,2.837268829345703
0,100.0,0,0.0,99.73400115966797,0.018377700820565224,-9.100149154663086,0.018146388232707977,-0.0029066288843750954,2.837268829345703
0,100.0,0,0.0,79.44915008544922,0.018852900713682175,-8.970526695251465,0.018622305244207382,-0.0029396642930805683,2.837268829345703
0,100.0,0,0.0,63.34458923339844,0.019320199266076088,-8.782710075378418,0.01909366063773632,-0.0029499551746994257,2.837268829345703
0,100.0,0,0.0,49.86701965332031,0.019802799448370934,-8.561572074890137,0.019582126289606094,-0.002948085544630885,2.837268829345703
0,100.0,0,0.0,39.724578857421875,0.020259199663996696,-8.30546760559082,0.020046722143888474,-0.0029264541808515787,2.837268829345703
0,100.0,0,0.0,31.88775062561035,0.020682500675320625,-8.032703399658203,0.02047957293689251,-0.0028901374898850918,2.837268829345703
0,100.0,0,0.0,24.933509826660156,0.02114889957010746,-7.707328796386719,0.020957840606570244,-0.0028363410383462906,2.837268829345703
0,100.0,0,0.0,19.946809768676758,0.021543100476264954,-7.397956848144531,0.021363770589232445,-0.0027738946955651045,2.837268829345703
0,100.0,0,0.0,15.943880081176758,0.021938400343060493,-7.107509136199951,0.021769819781184196,-0.0027144718915224075,2.837268829345703
0,100.0,0,0.0,12.400790214538574,0.022351499646902084,-6.7899909019470215,0.02219473011791706,-0.0026426289696246386,2.837268829345703
0,100.0,0,0.0,9.910149574279785,0.022712599486112595,-6.515071868896484,0.022565921768546104,-0.0025770755019038916,2.837268829345703
0,100.0,0,0.0,7.9719390869140625,0.02302280068397522,-6.268070220947266,0.022885169833898544,-0.0025136382319033146,2.837268829345703
0,100.0,0,0.0,6.351625919342041,0.023361900821328163,-6.032958984375,0.023232514038681984,-0.0024553483817726374,2.837268829345703
0,100.0,0,0.0,4.9708380699157715,0.023690400645136833,-5.858495235443115,0.02356666699051857,-0.0024181255139410496,2.837268829345703
0,100.0,0,0.0,3.9423890113830566,0.023990299552679062,-5.72859001159668,0.02387048862874508,-0.0023946219589561224,2.837268829345703
0,100.0,0,0.0,3.1672298908233643,0.024261800572276115,-5.642335891723633,0.024144252762198448,-0.002385377651080489,2.837268829345703
0,100.0,0,0.0,2.4854190349578857,0.02459550090134144,-5.6762309074401855,0.02447490207850933,-0.0024326657876372337,2.837268829345703
0,100.0,0,0.0,1.9711940288543701,0.024907400831580162,-5.754691123962402,0.02478187531232834,-0.0024974532425403595,2.837268829345703
0,100.0,0,0.0,1.5836149454116821,0.025172600522637367,-5.888113975524902,0.02503979206085205,-0.002582360990345478,2.837268829345703
0,100.0,0,0.0,1.2600810527801514,0.025445200502872467,-6.1121602058410645,0.02530055306851864,-0.0027092802338302135,2.837268829345703
0,100.0,0,0.0,1.0016030073165894,0.025759000331163406,-6.492150783538818,0.025593817234039307,-0.002912495518103242,2.837268829345703
0,100.0,0,0.0,0.7971938848495483,0.026084600016474724,-6.946958065032959,0.02589310146868229,-0.003154943697154522,2.837268829345703
0,100.0,0,0.0,0.6334459185600281,0.026431899517774582,-7.52500581741333,0.026204261928796768,-0.0034614920150488615,2.837268829345703
0,100.0,0,0.0,0.5029507279396057,0.02680950053036213,-8.280445098876953,0.026530010625720024,-0.0038610631600022316,2.837268829345703
0,100.0,0,0.0,0.3985969126224518,0.027256999164819717,-9.190736770629883,0.026907077059149742,-0.0043535311706364155,2.837268829345703
0,100.0,0,0.0,0.3167229890823364,0.02775599993765354,-10.224510192871094,0.027315227314829826,-0.004926849622279406,2.837268829345703
0,100.0,0,0.0,0.2514753043651581,0.028324900195002556,-11.456419944763184,0.02776055596768856,-0.00562596321105957,2.837268829345703
0,100.0,0,0.0,0.1996379941701889,0.029009399935603142,-12.873120307922363,0.02828027307987213,-0.006463085301220417,2.837268829345703
0,100.0,0,0.0,0.15857580304145813,0.029777999967336655,-14.506839752197266,0.028828609734773636,-0.007459257263690233,2.837268829345703
0,100.0,0,0.0,0.12600809335708618,0.030667999759316444,-16.365720748901367,0.02942541614174843,-0.00864124484360218,2.837268829345703
0,100.0,0,0.0,0.10007470101118088,0.03174940124154091,-18.48686981201172,0.03011101670563221,-0.010067332535982132,2.837268829345703
25,98.50144717230982,100,-1.6530778934473176,9946.650390625,0.014809600077569485,30.321090698242188,0.012783791869878769,0.007476558443158865,4.187469482421875
25,98.50144717230982,100,-1.6530778934473176,7888.72021484375,0.013962499797344208,25.02039909362793,0.012652220204472542,0.0059053124859929085,4.187469482421875
25,98.50144717230982,100,-1.6530778934473176,6288.10986328125,0.013349699787795544,20.156469345092773,0.012532098218798637,0.004600107204169035,4.187469482421875
25,98.50144717230982,100,-1.6530778934473176,5039.06298828125,0.012976200319826603,15.836999893188477,0.012483648955821991,0.0035412253346294165,4.187469482421875
25,98.50144717230982,100,-1.6530778934473176,4001.52392578125,0.012752300128340721,11.864709854125977,0.012479857541620731,0.0026218914426863194,4.187469482421875
25,98.50144717230982,100,-1.6530778934473176,3164.06298828125,0.012644600123167038,8.369380950927734,0.012509938329458237,0.0018404764123260975,4.187469482421875
25,98.50144717230982,100,-1.6530778934473176,2507.26708984375,0.012644000351428986,5.459080219268799,0.012586652301251888,0.001202884828671813,4.187469482421875
25,98.50144717230982,100,-1.6530778934473176,1979.1669921875,0.012715400196611881,2.997891902923584,0.012697998434305191,0.0006650054128840566,4.187469482421875
25,98.50144717230982,100,-1.6530778934473176,1598.010986328125,0.012830100022256374,1.1651990413665771,0.012827446684241295,0.0002609021030366421,4.187469482421875
25,98.50144717230982,100,-1.6530778934473176,1257.6219482421875,0.012997600249946117,-0.5005217790603638,0.012997103855013847,-0.00011354238085914403,4.187469482421875
25,98.50144717230982,100,-1.6530778934473176,1004.4639892578125,0.013184799812734127,-1.7439320087432861,0.013178693130612373,-0.00040124848601408303,4.187469482421875
25,98.50144717230982,100,-1.6530778934473176,800.3048706054688,0.013395399786531925,-2.7032389640808105,0.013380493968725204,-0.0006317661609500647,4.187469482421875
25,98.50144717230982,100,-1.6530778934473176,631.0095825195312,0.013632399961352348,-3.4475040435791016,0.013607729226350784,-0.0008197706774808466,4.187469482421875
25,98.50144717230982,100,-1.6530778934473176,498.6701965332031,0.013869100250303745,-4.020819187164307,0.01383496355265379,-0.0009724866831675172,4.187469482421875
25,98.50144717230982,100,-1.6530778934473176,397.24578857421875,0.014101600274443626,-4.362223148345947,0.014060749672353268,-0.0010725905885919929,4.187469482421875
25,98.50144717230982,100,-1.6530778934473176,319.602294921875,0.014320099726319313,-4.5745368003845215,0.014274481683969498,-0.0011421128874644637,4.187469482421875
25,98.50144717230982,100,-1.6530778934473176,251.11610412597656,0.014541099779307842,-4.700221061706543,0.014492198824882507,-0.0011915318900719285,4.187469482421875
25,98.50144717230982,100,-1.6530778934473176,200.8928985595703,0.014778999611735344,-4.725125789642334,0.014728771522641182,-0.0012174282455816865,4.187469482421875
25,98.50144717230982,100,-1.6530778934473176,158.00559997558594,0.015001700259745121,-4.715146064758301,0.014950930140912533,-0.0012331692269071937,4.187469482421875
25,98.50144717230982,100,-1.6530778934473176,125.55799865722656,0.015201999805867672,-4.6560869216918945,0.015151831321418285,-0.0012340167304500937,4.187469482421875
25,98.50144717230982,100,-1.6530778934473176,99.73400115966797,0.01540680043399334,-4.562111854553223,0.015357987023890018,-0.0012254532193765044,4.187469482421875
25,98.50144717230982,100,-1.6530778934473176,79.44915008544922,0.01560170017182827,-4.438700199127197,0.015554905869066715,-0.0012074540136381984,4.187469482421875
25,98.50144717230982,100,-1.6530778934473176,63.34458923339844,0.015789499506354332,-4.316079139709473,0.01574472151696682,-0.0011882950784638524,4.187469482421875
25,98.50144717230982,100,-1.6530778934473176,49.86701965332031,0.015978200361132622,-4.159822940826416,0.01593610644340515,-0.0011590401409193873,4.187469482421875
25,98.50144717230982,100,-1.6530778934473176,39.724578857421875,0.01614619977772236,-4.008590221405029,0.016106698662042618,-0.0011287168599665165,4.187469482421875
25,98.50144717230982,100,-1.6530778934473176,31.88775062561035,0.016310200095176697,-3.843993902206421,0.016273505985736847,-0.0010934362653642893,4.187469482421875
25,98.50144717230982,100,-1.6530778934473176,24.933509826660156,0.01648150011897087,-3.6736879348754883,0.016447633504867554,-0.001056036096997559,4.187469482421875
25,98.50144717230982,100,-1.6530778934473176,19.946809768676758,0.016623899340629578,-3.4864470958709717,0.01659313216805458,-0.001010939828120172,4.187469482421875
25,98.50144717230982,100,-1.6530778934473176,15.943880081176758,0.016768600791692734,-3.356178045272827,0.016739841550588608,-0.0009816819801926613,4.187469482421875
25,98.50144717230982,100,-1.6530778934473176,12.400790214538574,0.01691479980945587,-3.1574339866638184,0.016889123246073723,-0.000931662623770535,4.187469482421875
25,98.50144717230982,100,-1.6530778934473176,9.910149574279785,0.017037399113178253,-3.005121946334839,0.017013970762491226,-0.0008931895135901868,4.187469482421875
25,98.50144717230982,100,-1.6530778934473176,7.9719390869140625,0.017148200422525406,-2.8498589992523193,0.017126992344856262,-0.0008525899611413479,4.187469482421875
25,98.50144717230982,100,-1.6530778934473176,6.351625919342041,0.01724350079894066,-2.7556040287017822,0.01722356118261814,-0.0008289955439977348,4.187469482421875
